Repository: gabegraves/phase_eval

<picture>
    <source media="(prefers-color-scheme: dark)" srcset="docs/phaseeval-logo-dark.svg">
  </picture>

# PhaseEval

**Expert Review Eval Environment/Interface for Agentic XRD Analysis**

by Gabe Graves @ Detrix.ai

PhaseEval lets a diffraction expert check the phase identifications that an AI agent makes from powder X-ray diffraction (XRD) patterns, and turns those checks into records that later models are graded against. It runs on your own computer and opens in your browser.

Open PhaseEval with its launcher to sign in. Review links then work in new tabs in that browser for twelve hours, or until the server restarts. Review restoration uses an HttpOnly cookie; admin access stays in the original tab. If a review link asks for a token, launch PhaseEval again. Use this local launcher on a trusted computer, since browser cookies do not isolate services on different loopback ports.

PhaseEval reviews the output of AgentXRD, our XRD analysis agent. This repository holds:

- PhaseEval itself: the review workbench, triage, the scorecard and qualification cases.
- The BGMN refinement code that refits use.
- `harness/`: AgentXRD's six functions (`read_evidence`, `case_brief`, `candidates`, `screen`, `refine`, `write_analysis`), an OpenAI-compatible runner, and a DEV006 example with open COD structures. The runner permits bounded inspection of native scan/fit rows and recorded context; candidate search remains limited to the supplied library.
- Import and export commands that bring your own runs into PhaseEval (`python -m phaseeval.workbench.cli`).
- `scripts/submit_run.py`, which submits an export to the public dataset [kineticdrive/phaseeval-runs](https://huggingface.co/datasets/kineticdrive/phaseeval-runs) as a pull request for review.
- Six AgentXRD runs by Qwen3.6-27B to review.
- Importers that bring a refinement finished in GSAS-II, BGMN or Profex into the review queue (`import-gpx`, `import-bgmn`).

The GSAS-II importer and the BGMN/Profex importer are now public. They were still private when the one-page write-up was submitted, so the write-up lists them as not public. "Review a refinement from GSAS-II, BGMN or Profex" below gives the commands.

The Harbor task builder, the candidate CIF library and the private reinforcement learning wrapper are not included; `rl/` holds the public part of the RL work and its plan. The one-page write-up is [docs/PhaseEval-writeup.pdf](docs/PhaseEval-writeup.pdf). "Run your own agent" below gives the commands.

## What is measured and what is not

The bundled data are six AgentXRD runs by Qwen3.6-27B: three on DEV006 and three on DEV102. All six answered within the 3,440-second budget. All six reported the phase list of the published reference.

On DEV006, the eight-minute scan of an unheated mix of NiO, Li2CO3 and Bi2O3 from the DARA benchmark, the Qwen answers leave a residual peak at 23.95 degrees. Its height is 3.18 percent of the strongest net peak in all three runs. At that angle the three precursors contribute almost nothing to the fit. The check lists the peak for review. It is below the 5 percent routing threshold, so triage does not route this case. DARA's own first solution reported Bi2CO5 there, and the published reference omits it. Whether Bi2CO5 is present is an expert call. PhaseEval scores none of these answers.

At 5 percent of the strongest net peak, the K2 check flagged 21 of 25 reference-list near misses and 1 of 33 reference-list matches. These figures come from a private research note that is not yet published. They were measured on seven scans from one instrument. The threshold was chosen on those same scans.

We do not claim:

- that Bi2CO5 is present in DEV006;
- that any agent is more accurate than another (three runs per case is no accuracy comparison);
- any learning gain or training result (no model was trained on this data);
- any agreement between a model judge and experts, or any calibrated judge performance;
- held-out accuracy, routing recall or a qualification pass rate;
- scientific validation of any analysis;
- that blindness is proven over the whole server. Property-based regression tests check that no reference answer or other rater's label reaches a blind rater's view on the routes they cover.

## Data

`data/dataset-v0-public/` is the public export of the six Qwen runs. `data/README.md` describes each file, how the records were made, and what is missing. The demo store that the launcher unpacks on first start, `launcher/demo/phaseeval-demo.tar.xz`, holds the same six runs rebuilt as a review store, with a public-scope export of that store beside it. The rebuild gives the snapshots new digests, so the two exports hold the same runs under different digests.

The data contain no expert labels, no model-judge labels, no sign-offs and no reference answers. The labels you make in the demo stay in your own state folder.

File: tests/workbench/fixtures/dev006_bgmn/DEV006_rietveld.lst
Rietveld refinement to file(s) DEV006.xy
BGMN version 4.2.23, 8282 measured points, 461 peaks, 74 parameters
Start: Fri Oct 23 00:10:30 2026; End: Fri Oct 23 00:10:51 2026
106 iteration steps

Rp=2.75%  Rpb=14.46%  R=4.02%  Rwp=3.52% Rexp=1.94%
Durbin-Watson d=0.65
1-rho=1.24%

Global parameters and GOALs
****************************
Qcod1010093=0.3572+-0.0072
Qcod9008283=0.433+-0.011
Qcod1526458=0.2100+-0.0042
EPS2=-0.0008327+-0.0000075

Local parameters and GOALs for phase cod1010093
******************************************************
SpacegroupNo=225
HermannMauguin=F4/m-32/m
XrayDensity=6.801
Rphase=3.51%
UNIT=NM
A=0.4178582+-0.0000081
k1=1.00000
k2=0.00000272+-0.00000030
B1=0.00655+-0.00016
GrainSize(1,1,1)=48.6+-1.2
GEWICHT=SPHAR4, MeanValue(GEWICHT)=0.137255
Atomic positions for phase cod1010093
---------------------------------------------
  4     0.5000  0.5000  0.5000     E=(NI+2(1.0000))
  4     0.0000  0.0000  0.0000     E=(O-2(1.0000))

Local parameters and GOALs for phase cod9008283
******************************************************
SpacegroupNo=15
HermannMauguin=C12/c1
XrayDensity=2.079
Rphase=5.86%
UNIT=NM
A=0.84244+-0.00056
B=0.497604+-0.000082
C=0.623275+-0.000092
BETA=115.411+-0.017
k1=0
k2=0
B1=0.01673+-0.00031
GrainSize(1,1,1)=25.37+-0.48
GEWICHT=SPHAR4, MeanValue(GEWICHT)=0.166312
Atomic positions for phase cod9008283
---------------------------------------------
  8     0.6965  0.9484  0.8344     E=(LI(1.0000))
  4     0.0000  0.0657  0.2500     E=(C(1.0000))
  4     0.0000  0.3213  0.2500     E=(O(1.0000))
  8     0.1459  0.9365  0.3127     E=(O(1.0000))

Local parameters and GOALs for phase cod1526458
******************************************************
SpacegroupNo=14
HermannMauguin=P12_1/c1
XrayDensity=9.357
Rphase=3.47%
UNIT=NM
A=0.585108+-0.000016
B=0.817145+-0.000022
C=0.751382+-0.000024
BETA=112.9801+-0.0029
k1=1.00000
k2=0
B1=0.005366+-0.000042
GrainSize(1,1,1)=59.32+-0.46
GEWICHT=SPHAR4, MeanValue(GEWICHT)=0.0806729
Atomic positions for phase cod1526458
---------------------------------------------
  4     0.5227  0.1837  0.3615     E=(BI(1.0000))
  4     0.0401  0.0426  0.7762     E=(BI(1.0000))
  4     0.7771  0.3043  0.7074     E=(O(1.0000))
  4     0.2680  0.0283  0.5106     E=(O(1.0000))
  4     0.2351  0.0477  0.1272     E=(O(1.0000))
